Repository: sxy521521/p-adsorption-predictor

# 机器学习吸附材料研究系统

面向壳聚糖水凝胶磷酸盐吸附研究的数据驱动分析与预测平台。项目使用最新的缺失值补充数据，比较 CatBoost、XGBoost 和 LightGBM，并将调参后的 CatBoost 作为最终预测模型。

---

## 项目概述

本项目实现了从数据收集、探索性分析、机器学习建模到多目标优化的完整研究流程，可应用于各类吸附材料（如重金属离子吸附、有机污染物吸附等）的研究。

### 核心功能

- **数据预处理**：基于 DTR 对缺失的孔体积和 BET 比表面积进行补充，保留 12 列原始字段结构
- **模型比较与调参**：使用 Optuna TPE 和 5 折交叉验证在 80% 开发集上优化三种梯度提升树
- **不确定性分析**：使用 64% 训练集、16% 校准集和 20% 测试集构建 95% 归纳共形预测区间
- **解释与优化**：使用 CatBoost 原生 SHAP 分析，并用 NSGA-II 遗传算法兼顾吸附容量和能耗代理
- **网页预测**：Streamlit 支持材料组合约束下的单条预测和预测区间展示

说明：`best_CatBoost_model.pkl`用于重新运行NSGA-II多目标优化；`catboost_icp_model.pkl`用于网页预测和归纳共形预测区间，两者分别服务于优化复现和不确定性评估。

---

## 数据集字段说明

本项目使用以下 12 个字段，与最新的缺失值补充工作簿保持一致；孔体积与 BET 比表面积的缺失值已使用决策树回归（DTR）补充。工作簿路径由运行命令显式传入，不将个人电脑路径写入项目。

| 字段名 | 说明 | 数据类型 |
|--------|------|----------|
| Modified or unmodified | 是否改性 | 0/1 |
| Modified material type | 改性材料类型编号 | 0–30的编码 |
| Cross-linked or uncross-linked | 是否交联 | 0/1 |
| Cross-linking agent type | 交联剂类型 | 类别编号 |
| Adsorbent dosage (g/L) | 吸附剂用量 | 数值 |
| Reactor temperature (℃) | 反应器温度 | 数值 |
| Initial P concentration (mg/L) | 初始P浓度 | 数值 |
| Reaction time (min) | 反应时间 | 数值 |
| Solution pH | 溶液pH | 数值 |
| Pore volume (cm³/g) | 孔体积 | 数值 |
| BET surface area (m²/g) | BET比表面积 | 数值 |
| P adsorption capacity (mg/g) | P吸附容量（目标变量） | 数值 |

---

## 目录结构

```
adsorption_ml_project/
├── data/
│   ├── raw/
│   │   └── adsorption_sample_data.csv
│   └── processed/
│       └── adsorption_data_processed.csv
├── models/
│   ├── best_CatBoost_model.pkl
│   ├── catboost_icp_model.pkl
│   ├── catboost_best_params.json
│   ├── xgboost_best_params.json
│   └── lightgbm_best_params.json
├── results/
│   ├── figures/
│   │   ├── 00_paper_boxplot.png
│   │   ├── 03_pcc_map.png
│   │   ├── 04_ternary_plot.png
│   │   ├── 04_model_joint_scatter.png
│   │   ├── 05_catboost_conformal_prediction_interval.png
│   │   ├── 06_catboost_shap_importance.png
│   │   └── 07_catboost_multiobjective_ga.png
│   ├── model_metrics.csv
│   ├── catboost_icp_metrics.csv
│   ├── catboost_shap_feature_importance.csv
│   └── ga_optimization_summary.csv
├── src/
│   ├── impute_and_prepare_data.py
│   ├── tree_model_bayesian_optimization.py
│   ├── xgboost_bayesian_optimization.py
│   ├── model_training.py
│   ├── paper_style_xgboost_conformal.py  # 历史文件名，实际使用CatBoost
│   ├── paper_style_xgboost_shap.py      # 历史文件名，实际使用CatBoost
│   └── xgboost_multiobjective_ga.py
```

---

## 安装依赖

```bash
pip install -r requirements.txt
```

---

## 使用步骤

### 步骤1：准备处理后数据

```bash
cd adsorption_ml_project
python src/impute_and_prepare_data.py /path/to/需缺失值补充数据.xlsx
```

**输出**：`data/processed/adsorption_data_processed.csv`

### 步骤2：训练与比较模型

```bash
python src/xgboost_bayesian_optimization.py
python src/tree_model_bayesian_optimization.py
python src/model_training.py
```

**输出**：三种模型、模型指标和最佳模型文件。两个调参脚本在80%开发集内部使用5折交叉验证，独立20%测试集不参与超参数搜索。

### 步骤3：生成论文图

```bash
python src/paper_style_boxplot.py
python src/paper_style_ternary.py
python src/paper_style_pcc.py
python src/paper_style_model_scatter.py
python src/paper_style_xgboost_conformal.py
python src/paper_style_xgboost_shap.py
python src/xgboost_multiobjective_ga.py
```

### 步骤4：启动网页

```bash
streamlit run app.py
```

**优化目标**：
- 最大化 P adsorption capacity (mg/g)
- 最小化归一化温度×时间能耗代理指标（不等同于实际能耗）

---

## 输出结果说明

### 特征重要性说明

当前 CatBoost 模型的 SHAP 结果显示，初始 P 浓度、改性材料类型、改性状态、吸附剂投加量和溶液 pH 是贡献较高的变量。该排序用于解释当前数据集中的模型预测，不等同于单变量因果效应。

---

## 可视化图片说明

### 00_paper_boxplot.png - 箱线图
展示所有输入变量的分布情况，包括中位数、四分位数和异常值。

### 03_pcc_map.png - 相关性热图
展示变量间的Pearson相关系数，红色表示负相关，蓝色表示正相关。

### 04_model_joint_scatter.png - 模型联合散点图
展示三种模型在训练集与测试集上的实测值、预测值和边际核密度分布。

### 05_catboost_conformal_prediction_interval.png - 归纳共形预测区间
展示CatBoost在独立测试集上的95%预测区间。

### 06_catboost_shap_importance.png - SHAP特征贡献
展示CatBoost模型中各输入变量的相对贡献。

### 07_catboost_multiobjective_ga.png - 多目标优化
展示不同初始P浓度约束下的CatBoost预测结果和NSGA-II迭代过程。

---

## 应用场景

本项目可应用于：

1. **重金属吸附研究**：Cr(VI)、Pb(II)、Cd(II)、As(III)/As(V) 等
2. **有机污染物吸附**：染料、抗生素、农药残留等
3. **废水处理优化**：优化吸附剂用量、预测去除效率
4. **材料设计**：预测新材料性能、指导改性方向

---

## 扩展研究

### 替换为自己的数据

1. 准备 Excel 或 CSV 格式数据文件
2. 确保包含与上述 12 个字段一致的数据
3. 修改数据文件路径
4. 重新运行完整流程

### 添加新模型

在 `model_training.py` 中添加新模型类，并沿用开发集内交叉验证的参数选择流程。

### 调整优化目标

修改 `xgboost_multiobjective_ga.py` 中的目标函数和搜索边界。

---

## 技术规格

| 项目 | 规格 |
|------|------|
| 编程语言 | Python 3.10+ |
| 核心算法 | CatBoost、XGBoost、LightGBM、Optuna、归纳共形预测、NSGA-II |
| 数据规模 | 1233 个样本，11 个输入变量 |
| 输出格式 | CSV、JSON、PNG |

---

## 参考论文

> Zhang, W., et al. (2023). "Machine Learning for As(III) and As(V) Adsorption on Diverse Materials"

---

## 版本历史

- **v1.1** (2026-05-02)
  - 更新数据集字段与Excel模板一致
  - 优化路径处理

- **v1.0** (2026-05-02)
  - 初始版本发布

File: data/raw/adsorption_sample_data.csv (part 1 of 2)
Modified or unmodified,Modified material type,Cross-linked or uncross-linked,Cross-linking agent type,Adsorbent dosage (g/L) ,Reactor temperature (℃),Initial P concentration (mg/L),Reaction time (min),Solution pH,Pore volume (cm³/g),BET surface area (m²/g),P adsorption capacity (mg/g)
1,1,1,1,1.0,25.0,50.0,120.0,5.3,0.412,105.53,3.65
1,1,1,1,1.0,25.0,50.0,400.0,5.3,0.412,105.53,4.5
1,1,1,1,1.0,25.0,100.0,400.0,5.3,0.412,105.53,8.5
1,1,1,1,1.0,25.0,200.0,400.0,5.3,0.412,105.53,15.2
1,1,1,1,1.0,25.0,300.0,400.0,5.3,0.412,105.53,20.8
1,1,1,1,1.0,25.0,400.0,400.0,5.3,0.412,105.53,23.5
1,1,1,1,1.0,25.0,500.0,400.0,5.3,0.412,105.53,24.2
1,1,1,1,1.0,35.0,50.0,400.0,5.3,0.412,105.53,5.2
1,1,1,1,1.0,35.0,100.0,400.0,5.3,0.412,105.53,10.5
1,1,1,1,1.0,35.0,200.0,400.0,5.3,0.412,105.53,18.8
1,1,1,1,1.0,35.0,300.0,400.0,5.3,0.412,105.53,24.5
1,1,1,1,1.0,35.0,400.0,400.0,5.3,0.412,105.53,26.8
1,1,1,1,1.0,35.0,500.0,400.0,5.3,0.412,105.53,27.5
1,1,1,1,1.0,45.0,50.0,400.0,5.3,0.412,105.53,6.1
1,1,1,1,1.0,45.0,100.0,400.0,5.3,0.412,105.53,12.2
1,1,1,1,1.0,45.0,200.0,400.0,5.3,0.412,105.53,21.5
1,1,1,1,1.0,45.0,300.0,400.0,5.3,0.412,105.53,28.2
1,1,1,1,1.0,45.0,400.0,400.0,5.3,0.412,105.53,30.5
1,1,1,1,1.0,45.0,500.0,400.0,5.3,0.412,105.53,31.2
1,1,1,1,1.0,25.0,100.0,720.0,5.4,9.223,114.4,20.3
1,1,1,1,1.0,25.0,50.0,720.0,5.4,9.223,114.4,25.0
1,1,1,1,1.0,35.0,100.0,720.0,5.4,9.223,114.4,22.5
1,1,1,1,1.0,45.0,100.0,720.0,5.4,9.223,114.4,24.0
1,2,1,1,1.0,25.0,50.0,30.0,5.3,0.523,108.18,35.2
1,2,1,1,1.0,25.0,50.0,60.0,5.3,0.523,108.18,52.8
1,2,1,1,1.0,25.0,50.0,120.0,5.3,0.523,108.18,83.0
1,2,1,1,1.0,25.0,50.0,200.0,5.3,0.523,108.18,95.5
1,2,1,1,1.0,25.0,50.0,300.0,5.3,0.523,108.18,101.2
1,2,1,1,1.0,25.0,50.0,400.0,5.3,0.523,108.18,104.26
1,2,1,1,1.0,25.0,50.0,600.0,5.3,0.523,108.18,105.5
1,2,1,1,1.0,25.0,50.0,800.0,5.3,0.523,108.18,106.0
1,2,1,1,1.0,25.0,50.0,1400.0,5.3,0.523,108.18,106.5
1,2,1,1,1.0,25.0,100.0,400.0,5.3,0.523,108.18,75.5
1,2,1,1,1.0,25.0,200.0,400.0,5.3,0.523,108.18,88.2
1,2,1,1,1.0,25.0,300.0,400.0,5.3,0.523,108.18,92.5
1,2,1,1,1.0,25.0,400.0,400.0,5.3,0.523,108.18,96.8
1,2,1,1,1.0,25.0,500.0,400.0,5.3,0.523,108.18,102.5
1,2,1,1,1.0,25.0,50.0,400.0,2.0,0.523,108.18,48.33
1,2,1,1,1.0,25.0,50.0,400.0,3.0,0.523,108.18,43.26
1,2,1,1,1.0,25.0,50.0,400.0,4.0,0.523,108.18,41.15
1,2,1,1,1.0,25.0,50.0,400.0,5.0,0.523,108.18,39.5
1,2,1,1,1.0,25.0,50.0,400.0,6.0,0.523,108.18,38.2
1,2,1,1,1.0,25.0,50.0,400.0,7.0,0.523,108.18,33.8
1,2,1,1,1.0,25.0,50.0,400.0,8.0,0.523,108.18,30.5
1,2,1,1,1.0,25.0,50.0,400.0,9.0,0.523,108.18,26.8
1,2,1,1,1.0,25.0,50.0,400.0,10.0,0.523,108.18,20.1
1,2,1,1,1.0,25.0,50.0,400.0,11.0,0.523,108.18,16.5
1,2,1,1,1.0,25.0,50.0,400.0,12.0,0.523,108.18,11.8
1,2,1,1,1.0,25.0,50.0,400.0,5.3,0.523,108.18,104.26
1,2,1,1,1.0,35.0,50.0,400.0,5.3,0.523,108.18,114.1
1,2,1,1,1.0,35.0,100.0,400.0,5.3,0.523,108.18,92.5
1,2,1,1,1.0,35.0,200.0,400.0,5.3,0.523,108.18,102.8
1,2,1,1,1.0,35.0,300.0,400.0,5.3,0.523,108.18,108.5
1,2,1,1,1.0,35.0,400.0,400.0,5.3,0.523,108.18,112.2
1,2,1,1,1.0,35.0,500.0,400.0,5.3,0.523,108.18,114.1
1,2,1,1,1.0,45.0,50.0,400.0,5.3,0.523,108.18,120.04
1,2,1,1,1.0,45.0,100.0,400.0,5.3,0.523,108.18,98.5
1,2,1,1,1.0,45.0,200.0,400.0,5.3,0.523,108.18,108.2
1,2,1,1,1.0,45.0,300.0,400.0,5.3,0.523,108.18,114.8
1,2,1,1,1.0,45.0,400.0,400.0,5.3,0.523,108.18,118.5
1,2,1,1,1.0,45.0,500.0,400.0,5.3,0.523,108.18,120.04
1,2,1,1,1.0,25.0,18.95,30.0,7.0,0.523,108.18,8.5
1,2,1,1,1.0,25.0,18.95,60.0,7.0,0.523,108.18,15.2
1,2,1,1,1.0,25.0,18.95,120.0,7.0,0.523,108.18,22.5
1,2,1,1,1.0,25.0,18.95,200.0,7.0,0.523,108.18,26.8
1,2,1,1,1.0,25.0,18.95,300.0,7.0,0.523,108.18,28.5
1,2,1,1,1.0,25.0,18.95,400.0,7.0,0.523,108.18,29.2
1,2,1,1,1.0,25.0,18.95,600.0,7.0,0.523,108.18,29.5
1,2,1,1,0.5,25.0,18.95,300.0,7.0,0.523,108.18,30.0
1,2,1,1,1.0,25.0,18.95,300.0,7.0,0.523,108.18,19.0
1,2,1,1,1.5,25.0,18.95,300.0,7.0,0.523,108.18,13.0
1,2,1,1,1.0,25.0,50.0,400.0,5.3,0.523,108.18,43.26
1,2,1,1,1.0,25.0,50.0,400.0,5.3,0.523,108.18,38.5
1,2,1,1,1.0,25.0,50.0,400.0,5.3,0.523,108.18,34.2
1,2,1,1,1.0,25.0,50.0,400.0,5.3,0.523,108.18,31.5
1,2,1,1,1.0,25.0,50.0,400.0,5.3,0.523,108.18,28.76
1,2,1,1,1.0,25.0,50.0,120.0,2.0,0.0469,22.1,46.68
1,2,1,1,1.0,25.0,50.0,120.0,3.0,0.0469,22.1,50.84
1,2,1,1,1.0,25.0,50.0,120.0,4.0,0.0469,22.1,39.0
1,2,1,1,1.0,25.0,50.0,120.0,5.0,0.0469,22.1,37.0
1,2,1,1,1.0,25.0,50.0,120.0,6.0,0.0469,22.1,35.0
1,2,1,1,1.0,25.0,50.0,120.0,7.0,0.0469,22.1,33.0
1,2,1,1,1.0,25.0,50.0,120.0,8.0,0.0469,22.1,27.0
1,2,1,1,1.0,25.0,50.0,120.0,9.0,0.0469,22.1,25.0
1,2,1,1,1.0,25.0,50.0,120.0,10.0,0.0469,22.1,18.0
1,2,1,1,1.0,25.0,50.0,120.0,11.0,0.0469,22.1,16.0
1,2,1,1,1.0,25.0,50.0,120.0,12.0,0.0469,22.1,16.38
1,2,1,1,0.25,25.0,100.0,120.0,5.3,0.0469,22.1,44.0
1,2,1,1,0.5,25.0,100.0,120.0,5.3,0.0469,22.1,51.0
1,2,1,1,0.75,25.0,100.0,120.0,5.3,0.0469,22.1,51.0
1,2,1,1,1.0,25.0,100.0,120.0,5.3,0.0469,22.1,53.2
1,2,1,1,1.25,25.0,100.0,120.0,5.3,0.0469,22.1,50.0
1,2,1,1,1.5,25.0,100.0,120.0,5.3,0.0469,22.1,46.0
1,2,1,1,1.75,25.0,100.0,120.0,5.3,0.0469,22.1,45.0
1,2,1,1,2.0,25.0,100.0,120.0,5.3,0.0469,22.1,45.0
1,2,1,1,1.0,25.0,50.0,10.0,5.3,0.0469,22.1,35.0
1,2,1,1,1.0,25.0,50.0,20.0,5.3,0.0469,22.1,40.0
1,2,1,1,1.0,25.0,50.0,30.0,5.3,0.0469,22.1,42.0
1,2,1,1,1.0,25.0,50.0,60.0,5.3,0.0469,22.1,44.0
1,2,1,1,1.0,25.0,50.0,120.0,5.3,0.0469,22.1,44.17
1,2,1,1,1.0,25.0,200.0,10.0,5.3,0.0469,22.1,45.0
1,2,1,1,1.0,25.0,200.0,20.0,5.3,0.0469,22.1,55.0
1,2,1,1,1.0,25.0,200.0,30.0,5.3,0.0469,22.1,58.0
1,2,1,1,1.0,25.0,200.0,60.0,5.3,0.0469,22.1,60.0
1,2,1,1,1.0,25.0,200.0,120.0,5.3,0.0469,22.1,61.87
1,2,1,1,1.0,25.0,500.0,10.0,5.3,0.0469,22.1,70.0
1,2,1,1,1.0,25.0,500.0,20.0,5.3,0.0469,22.1,80.0
1,2,1,1,1.0,25.0,500.0,30.0,5.3,0.0469,22.1,85.0
1,2,1,1,1.0,25.0,500.0,60.0,5.3,0.0469,22.1,88.0
1,2,1,1,1.0,25.0,500.0,120.0,5.3,0.0469,22.1,91.18
1,2,1,1,1.0,25.0,20.0,120.0,5.3,0.0469,22.1,20.0
1,2,1,1,1.0,25.0,50.0,120.0,5.3,0.0469,22.1,45.0
1,2,1,1,1.0,25.0,100.0,120.0,5.3,0.0469,22.1,75.0
1,2,1,1,1.0,25.0,200.0,120.0,5.3,0.0469,22.1,90.0
1,2,1,1,1.0,25.0,300.0,120.0,5.3,0.0469,22.1,98.0
1,2,1,1,1.0,25.0,400.0,120.0,5.3,0.0469,22.1,102.0
1,2,1,1,1.0,25.0,500.0,120.0,5.3,0.0469,22.1,102.9
1,2,1,1,1.0,35.0,20.0,120.0,5.3,0.0469,22.1,18.0
1,2,1,1,1.0,35.0,50.0,120.0,5.3,0.0469,22.1,40.0
1,2,1,1,1.0,35.0,100.0,120.0,5.3,0.0469,22.1,65.0
1,2,1,1,1.0,35.0,200.0,120.0,5.3,0.0469,22.1,78.0
1,2,1,1,1.0,35.0,300.0,120.0,5.3,0.0469,22.1,82.0
1,2,1,1,1.0,35.0,400.0,120.0,5.3,0.0469,22.1,83.0
1,2,1,1,1.0,35.0,500.0,120.0,5.3,0.0469,22.1,83.031
1,2,1,1,1.0,45.0,20.0,120.0,5.3,0.0469,22.1,16.0
1,2,1,1,1.0,45.0,50.0,120.0,5.3,0.0469,22.1,35.0
1,2,1,1,1.0,45.0,100.0,120.0,5.3,0.0469,22.1,58.0
1,2,1,1,1.0,45.0,200.0,120.0,5.3,0.0469,22.1,70.0
1,2,1,1,1.0,45.0,300.0,120.0,5.3,0.0469,22.1,74.0
1,2,1,1,1.0,45.0,400.0,120.0,5.3,0.0469,22.1,75.0
1,2,1,1,1.0,45.0,500.0,120.0,5.3,0.0469,22.1,75.615
1,2,1,1,1.0,25.0,100.0,120.0,5.3,0.0469,22.1,54.32
1,2,1,1,1.0,25.0,100.0,120.0,5.3,0.0469,22.1,54.5
1,2,1,1,1.0,25.0,100.0,120.0,5.3,0.0469,22.1,55.28
1,2,1,1,1.0,25.0,100.0,120.0,5.3,0.0469,22.1,52.28
1,2,1,1,1.0,25.0,100.0,120.0,5.3,0.0469,22.1,48.47
1,2,1,1,1.0,25.0,500.0,120.0,5.3,0.0469,22.1,54.0
1,2,1,1,1.0,25.0,500.0,120.0,5.3,0.0469,22.1,49.59
1,2,1,1,1.0,25.0,500.0,120.0,5.3,0.0469,22.1,48.57
1,2,1,1,1.0,25.0,500.0,120.0,5.3,0.0469,22.1,31.67
1,2,1,1,1.0,25.0,47.7,120.0,8.11,0.0469,22.1,34.99
1,2,1,1,1.0,25.0,14.47,120.0,7.93,0.0469,22.1,14.02
1,2,1,1,2.0,25.0,47.7,120.0,8.11,0.0469,22.1,17.495
1,2,1,1,10.0,25.0,50.0,120.0,7.0,0.0469,22.1,61.62
1,2,1,1,10.0,25.0,50.0,120.0,7.0,0.0469,22.1,59.0
1,3,0,0,0.5,25.0,30.0,360.0,3.0,0.08678260869565217,0.103,43.2
1,3,0,0,0.5,25.0,30.0,360.0,5.0,0.08678260869565217,0.103,42.8
1,3,0,0,0.5,25.0,30.0,360.0,7.0,0.08678260869565217,0.103,42.1
1,3,0,0,0.5,25.0,30.0,360.0,9.0,0.08678260869565217,0.103,40.5
1,3,0,0,0.5,25.0,30.0,360.0,11.0,0.08678260869565217,0.103,38.9
1,3,0,0,0.5,25.0,10.0,360.0,7.0,0.08678260869565217,0.103,15.2
1,3,0,0,0.5,25.0,20.0,360.0,7.0,0.08678260869565217,0.103,28.6
1,3,0,0,0.5,25.0,30.0,360.0,7.0,0.08678260869565217,0.103,42.1
1,3,0,0,0.5,25.0,40.0,360.0,7.0,0.08678260869565217,0.103,48.3
1,3,0,0,0.5,25.0,50.0,360.0,7.0,0.08678260869565217,0.103,49.8
1,3,0,0,0.5,25.0,30.0,10.0,7.0,0.08678260869565217,0.103,25.3
1,3,0,0,0.5,25.0,30.0,30.0,7.0,0.08678260869565217,0.103,38.6
1,3,0,0,0.5,25.0,30.0,60.0,7.0,0.08678260869565217,0.103,42.1
1,3,0,0,0.5,25.0,30.0,120.0,7.0,0.08678260869565217,0.103,43.5
1,3,0,0,0.5,25.0,30.0,240.0,7.0,0.08678260869565217,0.103,43.8
1,3,0,0,0.5,25.0,30.0,360.0,7.0,0.08678260869565217,0.103,44.1
1,3,0,0,0.5,25.0,30.0,360.0,7.0,0.08678260869565217,0.103,43.5
1,3,0,0,0.5,35.0,30.0,360.0,7.0,0.08600000000000003,0.103,50.1
1,3,0,0,0.5,45.0,30.0,360.0,7.0,0.08600000000000003,0.103,51.8
1,4,0,0,0.5,25.0,30.0,360.0,7.0,0.08678260869565217,0.1400000000000001,45.2
1,4,0,0,0.5,35.0,30.0,360.0,7.0,0.08600000000000003,0.1400000000000001,47.5
1,4,0,0,0.5,45.0,30.0,360.0,7.0,0.08600000000000003,0.1400000000000001,48.9
1,4,0,0,0.5,25.0,30.0,360.0,3.0,0.08678260869565217,0.1400000000000001,40.4
1,4,0,0,0.5,25.0,30.0,360.0,5.0,0.08678260869565217,0.1400000000000001,39.8
1,4,0,0,0.5,25.0,30.0,360.0,7.0,0.08678260869565217,0.1400000000000001,39.2
1,4,0,0,0.5,25.0,30.0,360.0,9.0,0.08678260869565217,0.1400000000000001,37.8
1,4,0,0,0.5,25.0,30.0,360.0,11.0,0.08678260869565217,0.1400000000000001,35.2
1,4,0,0,0.5,25.0,10.0,360.0,7.0,0.08678260869565217,0.1400000000000001,14.1
1,4,0,0,0.5,25.0,20.0,360.0,7.0,0.08678260869565217,0.1400000000000001,26.8
1,4,0,0,0.5,25.0,30.0,360.0,7.0,0.08678260869565217,0.1400000000000001,39.2
1,4,0,0,0.5,25.0,40.0,360.0,7.0,0.08678260869565217,0.1400000000000001,44.5
1,4,0,0,0.5,25.0,50.0,60.0,7.0,0.08678260869565217,0.1400000000000001,46.8
1,4,0,0,0.5,25.0,30.0,10.0,7.0,0.08678260869565217,0.1400000000000001,22.1
1,4,0,0,0.5,25.0,30.0,30.0,7.0,0.08678260869565217,0.1400000000000001,35.4
1,4,0,0,0.5,25.0,30.0,60.0,7.0,0.08678260869565217,0.1400000000000001,39.2
1,4,0,0,0.5,25.0,30.0,120.0,7.0,0.08678260869565217,0.1400000000000001,40.5
1,4,0,0,0.5,25.0,30.0,240.0,7.0,0.08678260869565217,0.1400000000000001,40.9
1,4,0,0,0.5,25.0,30.0,360.0,7.0,0.08678260869565217,0.1400000000000001,41.2
1,5,1,2,1.0,25.0,100.0,240.0,6.0,0.03391428571428572,3.6863,122.51
1,5,1,2,1.0,25.0,100.0,20.0,6.0,0.03391428571428572,3.6863,70.64
1,5,1,2,1.0,25.0,100.0,40.0,6.0,0.03391428571428572,3.6863,80.12
1,5,1,2,1.0,25.0,100.0,60.0,6.0,0.03391428571428572,3.6863,85.34
1,5,1,2,1.0,25.0,100.0,120.0,6.0,0.03391428571428572,3.6863,88.76
1,5,1,2,1.0,25.0,100.0,240.0,6.0,0.03391428571428572,3.6863,91.44
1,5,1,2,1.0,25.0,100.0,720.0,6.0,0.11200000000000006,3.6863,90.23
1,5,1,2,1.0,25.0,100.0,1440.0,6.0,0.11200000000000006,3.6863,89.15
1,5,1,2,1.0,25.0,100.0,240.0,3.0,0.03391428571428572,3.6863,76.47
1,5,1,2,1.0,25.0,100.0,240.0,4.0,0.03391428571428572,3.6863,81.23
1,5,1,2,1.0,25.0,100.0,240.0,5.0,0.03391428571428572,3.6863,85.67
1,5,1,2,1.0,25.0,100.0,240.0,6.0,0.03391428571428572,3.6863,91.44
1,5,1,2,1.0,25.0,100.0,240.0,7.0,0.03391428571428572,3.6863,89.32
1,5,1,2,1.0,25.0,100.0,240.0,8.0,0.03391428571428572,3.6863,84.56
1,5,1,2,1.0,25.0,100.0,240.0,9.0,0.03391428571428572,3.6863,79.34
1,5,1,2,1.0,25.0,100.0,240.0,10.0,0.03391428571428572,3.6863,72.18
1,5,1,2,1.0,25.0,100.0,240.0,11.0,0.03391428571428572,3.6863,62.45
1,6,1,2,1.0,25.0,100.0,240.0,6.0,0.03391428571428572,4.3166,126.5
1,6,1,2,1.0,25.0,100.0,20.0,6.0,0.03391428571428572,4.3166,82.12
1,6,1,2,1.0,25.0,100.0,40.0,6.0,0.03391428571428572,4.3166,86.45
1,6,1,2,1.0,25.0,100.0,60.0,6.0,0.03391428571428572,4.3166,89.78
1,6,1,2,1.0,25.0,100.0,120.0,6.0,0.03391428571428572,4.3166,93.56
1,6,1,2,1.0,25.0,100.0,240.0,6.0,0.03391428571428572,4.3166,95.93
1,6,1,2,1.0,25.0,100.0,720.0,6.0,0.11200000000000006,4.3166,94.82
1,6,1,2,1.0,25.0,100.0,1440.0,6.0,0.11200000000000006,4.3166,93.67
1,6,1,2,1.0,25.0,100.0,240.0,3.0,0.03391428571428572,4.3166,78.34
1,6,1,2,1.0,25.0,100.0,240.0,4.0,0.03391428571428572,4.3166,83.56
1,6,1,2,1.0,25.0,100.0,240.0,5.0,0.03391428571428572,4.3166,88.92
1,6,1,2,1.0,25.0,100.0,240.0,6.0,0.03391428571428572,4.3166,95.93
1,6,1,2,1.0,25.0,100.0,240.0,7.0,0.03391428571428572,4.3166,94.67
1,6,1,2,1.0,25.0,100.0,240.0,8.0,0.03391428571428572,4.3166,90.34
1,6,1,2,1.0,25.0,100.0,240.0,9.0,0.03391428571428572,4.3166,85.78
1,6,1,2,1.0,25.0,100.0,240.0,10.0,0.03391428571428572,4.3166,76.45
1,6,1,2,1.0,25.0,100.0,240.0,11.0,0.03391428571428572,4.3166,68.92
1,6,0,0,2.0,26.0,100.0,60.0,5.0,0.0085,0.14,65.51
1,6,0,0,2.0,26.0,100.0,60.0,3.0,0.0085,0.14,45.212
1,6,0,0,2.0,26.0,100.0,60.0,4.0,0.0085,0.14,58.435
1,6,0,0,2.0,26.0,100.0,60.0,5.0,0.0085,0.14,65.51
1,6,0,0,2.0,26.0,100.0,60.0,6.0,0.0085,0.14,52.317
1,6,0,0,2.0,26.0,100.0,60.0,7.0,0.0085,0.14,38.492
1,6,0,0,2.0,26.0,100.0,10.0,5.0,0.0085,0.14,30.123
1,6,0,0,2.0,26.0,100.0,20.0,5.0,0.0085,0.14,45.678
1,6,0,0,2.0,26.0,100.0,30.0,5.0,0.0085,0.14,56.789
1,6,0,0,2.0,26.0,100.0,40.0,5.0,0.0085,0.14,61.234
1,6,0,0,2.0,26.0,100.0,50.0,5.0,0.0085,0.14,64.012
1,6,0,0,2.0,26.0,100.0,60.0,5.0,0.0085,0.14,65.51
1,6,0,0,2.0,26.0,25.0,60.0,5.0,0.0085,0.14,18.234
1,6,0,0,2.0,26.0,50.0,60.0,5.0,0.0085,0.14,36.567
1,6,0,0,2.0,26.0,75.0,60.0,5.0,0.0085,0.14,52.109
1,6,0,0,2.0,26.0,100.0,60.0,5.0,0.0085,0.14,65.51
1,6,0,0,2.0,26.0,150.0,60.0,5.0,0.0085,0.14,68.432
1,6,0,0,2.0,26.0,200.0,60.0,5.0,0.0085,0.14,67.891
1,6,0,0,2.0,26.0,300.0,60.0,5.0,0.0085,0.14,66.234
1,6,0,0,2.0,26.0,100.0,60.0,5.0,0.0085,0.14,65.51
1,6,0,0,2.0,40.0,100.0,60.0,5.0,0.0085,0.14,61.023
1,6,0,0,2.0,50.0,100.0,60.0,5.0,0.0085,0.14,55.876
1,6,0,0,2.0,60.0,100.0,60.0,5.0,0.0085,0.14,51.245
1,6,0,0,1.0,26.0,100.0,60.0,5.0,0.0085,0.14,51.234
1,6,0,0,2.0,26.0,100.0,60.0,5.0,0.0085,0.14,65.51
1,6,0,0,4.0,26.0,100.0,60.0,5.0,0.0085,0.14,64.876
1,6,0,0,6.0,26.0,100.0,60.0,5.0,0.0085,0.14,60.345
1,6,0,0,8.0,26.0,100.0,60.0,5.0,0.0085,0.14,55.678
1,7,0,0,0.5,25.0,10.0,2880.0,7.0,0.08899999999999998,0.1400000000000001,2.5
1,7,0,0,0.75,25.0,10.0,2880.0,7.0,0.08899999999999998,0.1400000000000001,3.0
1,7,0,0,1.0,25.0,10.0,2880.0,7.0,0.08899999999999998,0.1400000000000001,3.5
1,7,0,0,2.5,25.0,10.0,2880.0,7.0,0.08899999999999998,0.1400000000000001,4.2
1,7,0,0,5.0,25.0,10.0,2880.0,7.0,0.08899999999999998,0.1400000000000001,4.7
1,7,0,0,6.4,25.0,10.0,2880.0,7.0,0.08899999999999998,0.1400000000000001,4.9
1,7,0,0,7.5,25.0,10.0,2880.0,7.0,0.08899999999999998,0.1400000000000001,4.8
1,7,0,0,10.0,25.0,10.0,2880.0,7.0,0.08899999999999998,0.1400000000000001,4.5
1,7,0,0,25.0,25.0,10.0,2880.0,7.0,0.08899999999999998,0.1400000000000001,3.5
1,7,0,0,50.0,25.0,10.0,2880.0,7.0,0.08899999999999998,0.1400000000000001,2.5
1,7,0,0,10.0,25.0,10.0,5.0,7.0,0.029,0.1400000000000001,1.5
1,7,0,0,10.0,25.0,10.0,10.0,7.0,0.029,0.1400000000000001,2.5
1,7,0,0,10.0,25.0,10.0,20.0,7.0,0.029,0.1400000000000001,4.0
1,7,0,0,10.0,25.0,10.0,40.0,7.0,0.03911111111111111,0.1400000000000001,5.5
1,7,0,0,10.0,25.0,10.0,60.0,7.0,0.029,0.1400000000000001,6.2
1,7,0,0,10.0,25.0,10.0,120.0,7.0,0.029,0.1400000000000001,7.0
1,7,0,0,10.0,25.0,10.0,180.0,7.0,0.029,0.1400000000000001,7.3
1,7,0,0,10.0,25.0,10.0,240.0,7.0,0.029,0.1400000000000001,7.4
1,7,0,0,10.0,25.0,10.0,420.0,7.0,0.029,0.1400000000000001,7.43
1,7,0,0,10.0,25.0,10.0,1440.0,7.0,0.08899999999999998,0.1400000000000001,7.53
1,7,0,0,10.0,25.0,50.0,5.0,7.0,0.029,0.1400000000000001,3.0
1,7,0,0,10.0,25.0,50.0,10.0,7.0,0.029,0.1400000000000001,5.0
1,7,0,0,10.0,25.0,50.0,20.0,7.0,0.029,0.1400000000000001,7.5
1,7,0,0,10.0,25.0,50.0,40.0,7.0,0.03911111111111111,0.1400000000000001,9.5
1,7,0,0,10.0,25.0,50.0,60.0,7.0,0.029,0.1400000000000001,10.5
1,7,0,0,10.0,25.0,50.0,120.0,7.0,0.029,0.1400000000000001,11.0
1,7,0,0,10.0,25.0,50.0,180.0,7.0,0.029,0.1400000000000001,11.3
1,7,0,0,10.0,25.0,50.0,240.0,7.0,0.029,0.1400000000000001,11.4
1,7,0,0,10.0,25.0,50.0,1440.0,7.0,0.08899999999999998,0.1400000000000001,11.81
1,7,0,0,10.0,35.0,10.0,5.0,7.0,0.0085,0.1400000000000001,2.0
1,7,0,0,10.0,35.0,10.0,10.0,7.0,0.0085,0.1400000000000001,3.5
1,7,0,0,10.0,35.0,10.0,20.0,7.0,0.0085,0.1400000000000001,5.5
1,7,0,0,10.0,35.0,10.0,40.0,7.0,0.0085,0.1400000000000001,6.8
1,7,0,0,10.0,35.0,10.0,60.0,7.0,0.0085,0.1400000000000001,7.5
1,7,0,0,10.0,35.0,10.0,120.0,7.0,0.0085,0.1400000000000001,7.8
1,7,0,0,10.0,35.0,10.0,180.0,7.0,0.0085,0.1400000000000001,7.85
1,7,0,0,10.0,35.0,10.0,240.0,7.0,0.0085,0.1400000000000001,7.9
1,7,0,0,10.0,35.0,10.0,1440.0,7.0,0.08899999999999998,0.1400000000000001,7.9
1,7,0,0,10.0,35.0,50.0,5.0,7.0,0.0085,0.1400000000000001,4.0
1,7,0,0,10.0,35.0,50.0,10.0,7.0,0.0085,0.1400000000000001,7.0
1,7,0,0,10.0,35.0,50.0,20.0,7.0,0.0085,0.1400000000000001,11.0
1,7,0,0,10.0,35.0,50.0,40.0,7.0,0.0085,0.1400000000000001,15.0
1,7,0,0,10.0,35.0,50.0,60.0,7.0,0.0085,0.1400000000000001,17.5
1,7,0,0,10.0,35.0,50.0,120.0,7.0,0.0085,0.1400000000000001,19.5
1,7,0,0,10.0,35.0,50.0,180.0,7.0,0.0085,0.1400000000000001,20.5
1,7,0,0,10.0,35.0,50.0,240.0,7.0,0.0085,0.1400000000000001,21.0
1,7,0,0,10.0,35.0,50.0,1440.0,7.0,0.08899999999999998,0.1400000000000001,21.15
1,7,0,0,10.0,20.0,1.15,2880.0,7.0,0.08899999999999998,0.1400000000000001,0.5
1,7,0,0,10.0,20.0,2.5,2880.0,7.0,0.08899999999999998,0.1400000000000001,1.2
1,7,0,0,10.0,20.0,5.0,2880.0,7.0,0.08899999999999998,0.1400000000000001,2.5
1,7,0,0,10.0,20.0,10.0,2880.0,7.0,0.08899999999999998,0.1400000000000001,5.0
1,7,0,0,10.0,20.0,25.0,2880.0,7.0,0.08899999999999998,0.1400000000000001,12.0
1,7,0,0,10.0,20.0,50.0,2880.0,7.0,0.08899999999999998,0.1400000000000001,22.0
1,7,0,0,10.0,20.0,100.0,2880.0,7.0,0.08899999999999998,0.1400000000000001,35.0
1,7,0,0,10.0,20.0,250.0,2880.0,7.0,0.08899999999999998,0.1400000000000001,50.0
1,7,0,0,10.0,20.0,500.0,2880.0,7.0,0.08899999999999998,0.1400000000000001,58.0
1,7,0,0,10.0,20.0,1000.0,2880.0,7.0,0.08899999999999998,0.1400000000000001,62.0
1,7,0,0,10.0,20.0,1149.12,2880.0,7.0,0.08899999999999998,0.1400000000000001,62.5
1,7,0,0,10.0,20.0,10.0,2880.0,5.0,0.08899999999999998,0.1400000000000001,6.0
1,7,0,0,10.0,20.0,10.0,2880.0,6.0,0.08899999999999998,0.1400000000000001,7.0
1,7,0,0,10.0,20.0,10.0,2880.0,5.5,0.08899999999999998,0.1400000000000001,7.5
1,7,0,0,10.0,20.0,10.0,2880.0,5.2,0.08899999999999998,0.1400000000000001,7.9
1,7,0,0,10.0,20.0,10.0,2880.0,5.0,0.08899999999999998,0.1400000000000001,4.7
1,7,0,0,10.0,20.0,10.0,2880.0,5.2,0.08899999999999998,0.1400000000000001,7.4
1,7,0,0,10.0,20.0,10.0,2880.0,5.1,0.08899999999999998,0.1400000000000001,7.8
1,7,0,0,10.0,20.0,10.0,2880.0,4.9,0.08899999999999998,0.1400000000000001,4.7
1,7,0,0,10.0,20.0,10.0,2880.0,5.4,0.08899999999999998,0.1400000000000001,7.3
1,7,0,0,10.0,20.0,10.0,2880.0,5.5,0.08899999999999998,0.1400000000000001,7.8
1,7,0,0,10.0,20.0,10.0,2880.0,6.0,0.08899999999999998,0.1400000000000001,4.2
1,7,0,0,10.0,20.0,10.0,2880.0,5.3,0.08899999999999998,0.1400000000000001,7.3
1,7,0,0,10.0,20.0,10.0,2880.0,5.2,0.08899999999999998,0.1400000000000001,8.0
1,7,0,0,10.0,20.0,10.0,2880.0,5.0,0.08899999999999998,0.1400000000000001,2.9
1,7,0,0,10.0,20.0,10.0,2880.0,5.3,0.08899999999999998,0.1400000000000001,6.8
1,7,0,0,10.0,20.0,10.0,2880.0,5.2,0.08899999999999998,0.1400000000000001,7.7
1,7,0,0,10.0,20.0,10.63,2880.0,7.3,0.08899999999999998,0.1400000000000001,5.5
1,7,0,0,10.0,20.0,9.07,2880.0,8.0,0.08899999999999998,0.1400000000000001,2.8
1,7,0,0,10.0,20.0,100.0,1440.0,7.0,0.08899999999999998,0.1400000000000001,22.0
1,8,1,1,0.5,25.0,50.0,2880.0,3.0,0.112,28.16,62.51
1,8,1,1,0.5,25.0,50.0,2880.0,4.0,0.112,28.16,60.5
1,8,1,1,0.5,25.0,50.0,2880.0,5.0,0.112,28.16,59.8
1,8,1,1,0.5,25.0,50.0,2880.0,6.0,0.112,28.16,52.5
1,8,1,1,0.5,25.0,50.0,2880.0,7.0,0.112,28.16,44.8
1,8,1,1,0.5,25.0,50.0,2880.0,8.0,0.112,28.16,38.0
1,8,1,1,0.5,25.0,50.0,2880.0,9.0,0.112,28.16,22.0
1,8,1,1,0.5,25.0,50.0,2880.0,10.0,0.112,28.16,20.0
1,8,1,1,0.5,25.0,50.0,2880.0,11.0,0.112,28.16,10.0
1,8,1,1,0.5,15.0,50.0,2880.0,5.0,0.112,28.16,64.98
1,8,1,1,0.5,20.0,50.0,2880.0,5.0,0.112,28.16,62.5
1,8,1,1,0.5,25.0,50.0,2880.0,5.0,0.112,28.16,59.8
1,8,1,1,0.5,30.0,50.0,2880.0,5.0,0.112,28.16,58.5
1,8,1,1,0.5,35.0,50.0,2880.0,5.0,0.112,28.16,56.07
1,8,1,1,0.5,25.0,10.0,2880.0,5.0,0.112,28.16,40.0
1,8,1,1,0.5,25.0,25.0,2880.0,5.0,0.112,28.16,85.0
1,8,1,1,0.5,25.0,50.0,2880.0,5.0,0.112,28.16,115.0
1,8,1,1,0.5,25.0,100.0,2880.0,5.0,0.112,28.16,145.0
1,8,1,1,0.5,25.0,200.0,2880.0,5.0,0.112,28.16,174.6
1,9,1,1,0.62,25.0,50.0,2880.0,3.0,0.089,20.59,65.39
1,9,1,1,0.62,25.0,50.0,2880.0,4.0,0.089,20.59,63.5
1,9,1,1,0.62,25.0,50.0,2880.0,5.0,0.089,20.59,62.51
1,9,1,1,0.62,25.0,50.0,2880.0,6.0,0.089,20.59,60.5
1,9,1,1,0.62,25.0,50.0,2880.0,7.0,0.089,20.59,52.3
1,9,1,1,0.62,25.0,50.0,2880.0,8.0,0.089,20.59,50.0
1,9,1,1,0.62,25.0,50.0,2880.0,9.0,0.089,20.59,45.0
1,9,1,1,0.62,25.0,50.0,2880.0,10.0,0.089,20.59,23.0
1,9,1,1,0.62,25.0,50.0,2880.0,11.0,0.089,20.59,10.0
1,9,1,1,0.62,15.0,50.0,2880.0,5.0,0.089,20.59,68.68
1,9,1,1,0.62,20.0,50.0,2880.0,5.0,0.089,20.59,64.5
1,9,1,1,0.62,25.0,50.0,2880.0,5.0,0.089,20.59,62.51
1,9,1,1,0.62,30.0,50.0,2880.0,5.0,0.089,20.59,59.5
1,9,1,1,0.62,35.0,50.0,2880.0,5.0,0.089,20.59,55.94
1,9,1,1,0.62,25.0,10.0,2880.0,5.0,0.089,20.59,35.0
1,9,1,1,0.62,25.0,25.0,2880.0,5.0,0.089,20.59,75.0
1,9,1,1,0.62,25.0,50.0,2880.0,5.0,0.089,20.59,105.0
1,9,1,1,0.62,25.0,100.0,2880.0,5.0,0.089,20.59,125.0
1,9,1,1,0.62,25.0,200.0,2880.0,5.0,0.089,20.59,149.5
1,10,1,2,0.5,25.0,50.0,360.0,4.0,0.03391428571428572,11.199999999999996,72.0
1,10,1,2,0.5,25.0,50.0,120.0,4.0,0.03391428571428572,11.199999999999996,57.6
1,10,1,2,0.5,25.0,1.0,360.0,4.0,0.03391428571428572,11.199999999999996,5.0
1,10,1,2,0.5,25.0,5.0,360.0,4.0,0.03391428571428572,11.199999999999996,25.0
1,10,1,2,0.5,25.0,10.0,360.0,4.0,0.03391428571428572,11.199999999999996,45.0
1,10,1,2,0.5,25.0,20.0,360.0,4.0,0.03391428571428572,11.199999999999996,75.0
1,10,1,2,0.5,25.0,35.0,360.0,4.0,0.03391428571428572,11.199999999999996,107.7
1,10,1,2,0.5,25.0,50.0,360.0,2.0,0.03391428571428572,11.199999999999996,33.0
1,10,1,2,0.5,25.0,50.0,360.0,3.0,0.03391428571428572,11.199999999999996,66.0
1,10,1,2,0.5,25.0,50.0,360.0,4.0,0.03391428571428572,11.199999999999996,33.0
1,10,1,2,0.5,25.0,50.0,360.0,5.0,0.03391428571428572,11.199999999999996,30.0
1,10,1,2,0.5,25.0,50.0,360.0,6.0,0.03391428571428572,11.199999999999996,28.0
1,10,1,2,0.5,25.0,50.0,360.0,7.0,0.03391428571428572,11.199999999999996,18.0
1,10,1,2,0.5,25.0,50.0,360.0,2.0,0.03391428571428572,11.199999999999996,35.0
1,10,1,2,0.5,25.0,50.0,360.0,3.0,0.03391428571428572,11.199999999999996,66.0
1,10,1,2,0.5,25.0,50.0,360.0,4.0,0.03391428571428572,11.199999999999996,75.0
1,10,1,2,0.5,25.0,50.0,360.0,5.0,0.03391428571428572,11.199999999999996,35.0
1,10,1,2,0.5,25.0,50.0,360.0,6.0,0.03391428571428572,11.199999999999996,28.0
1,10,1,2,0.5,25.0,50.0,360.0,7.0,0.03391428571428572,11.199999999999996,18.0
1,10,0,0,1.0,25.0,25.0,1440.0,3.0,0.08899999999999998,35.20000000000001,18.0
1,10,0,0,1.0,25.0,50.0,1440.0,3.0,0.08899999999999998,35.20000000000001,35.0
1,10,0,0,1.0,25.0,100.0,1440.0,3.0,0.08899999999999998,35.20000000000001,58.0
1,10,0,0,1.0,25.0,200.0,1440.0,3.0,0.08899999999999998,35.20000000000001,72.0
1,10,0,0,1.0,25.0,300.0,1440.0,3.0,0.08899999999999998,35.20000000000001,78.0
1,10,0,0,1.0,25.0,400.0,1440.0,3.0,0.08899999999999998,35.20000000000001,81.0
1,10,0,0,1.0,25.0,500.0,1440.0,3.0,0.08899999999999998,35.20000000000001,82.5
1,10,1,2,0.15,20.0,10.0,1440.0,6.0,0.016,11.2,95.25
1,10,1,2,0.15,20.0,10.0,90.0,6.0,0.016,11.2,48.0
1,10,1,2,0.15,20.0,10.0,360.0,6.0,0.016,11.2,72.0
1,10,1,2,0.15,20.0,10.0,1440.0,3.0,0.016,11.2,82.0
1,10,1,2,0.15,20.0,10.0,1440.0,4.0,0.016,11.2,78.0
1,10,1,2,0.15,20.0,10.0,1440.0,5.0,0.016,11.2,72.0
1,10,1,2,0.15,20.0,10.0,1440.0,6.0,0.016,11.2,68.0
1,10,1,2,0.15,20.0,10.0,1440.0,7.0,0.016,11.2,48.0
1,10,1,2,0.15,20.0,10.0,1440.0,8.0,0.016,11.2,35.0
1,10,1,2,0.15,20.0,10.0,1440.0,9.0,0.016,11.2,25.0
1,10,1,2,0.15,20.0,10.0,1440.0,10.0,0.016,11.2,15.0
1,10,1,2,0.15,20.0,10.0,1440.0,11.0,0.016,11.2,8.0
1,10,1,2,0.15,20.0,10.0,1440.0,12.0,0.016,11.2,5.0
1,10,1,2,0.15,20.0,20.0,1440.0,6.0,0.016,11.2,82.0
1,10,1,2,0.15,20.0,40.0,1440.0,6.0,0.016,11.2,88.0
1,10,1,2,0.15,20.0,60.0,1440.0,6.0,0.016,11.2,92.0
1,10,1,2,0.15,20.0,80.0,1440.0,6.0,0.016,11.2,94.0
1,10,1,2,0.15,20.0,100.0,1440.0,6.0,0.016,11.2,95.25
1,10,0,0,0.5,24.0,11.0,120.0,6.0,0.08678260869565217,10.78,18.0
1,10,0,0,0.5,24.0,22.5,120.0,6.0,0.08678260869565217,10.78,35.0
1,10,0,0,0.5,24.0,31.0,120.0,6.0,0.08678260869565217,10.78,42.0
1,10,0,0,0.5,24.0,37.5,120.0,6.0,0.08678260869565217,10.78,45.0
1,10,0,0,0.5,24.0,48.5,120.0,6.0,0.08678260869565217,10.78,47.0
1,10,0,0,0.5,24.0,50.0,120.0,5.50603804983358,0.08678260869565217,10.78,43.0189124763875
1,10,0,0,0.5,24.0,50.0,120.0,6.62943015201943,0.08678260869565217,10.78,39.6973104254745
1,10,0,0,0.5,24.0,50.0,120.0,7.75563326436988,0.08678260869565217,10.78,31.0376000719618
1,10,0,0,0.5,24.0,50.0,120.0,8.86890572996311,0.08678260869565217,10.78,16.9331879104074
1,10,0,0,0.5,24.0,50.0,120.0,9.98959926239093,0.08678260869565217,10.78,18.7361698299901
1,10,0,0,0.5,24.0,50.0,120.0,11.0962377439956,0.08678260869565217,10.78,17.2296932625708
1,10,0,0,0.5,24.0,10.0,120.0,6.0,0.08678260869565217,10.78,19.2
1,10,0,0,0.5,24.0,50.0,120.0,6.0,0.08678260869565217,10.78,38.27
1,10,0,0,0.5,4.0,50.0,120.0,6.0,0.08678260869565217,10.78,48.5
1,10,0,0,0.5,24.0,50.0,120.0,6.0,0.08678260869565217,10.78,47.28
1,10,0,0,0.5,30.0,50.0,120.0,6.0,0.08600000000000003,10.78,45.0
1,10,0,0,0.5,40.0,50.0,120.0,6.0,0.08600000000000003,10.78,42.0
1,10,1,1,0.5,24.0,11.5,120.0,6.0,0.0469,12.47,19.0
1,10,1,1,0.5,24.0,25.0,120.0,6.0,0.0469,12.47,40.0
1,10,1,1,0.5,24.0,36.0,120.0,6.0,0.0469,12.47,52.0
1,10,1,1,0.5,24.0,43.0,120.0,6.0,0.0469,12.47,56.0
1,10,1,1,0.5,24.0,48.5,120.0,6.0,0.0469,12.47,57.0
1,10,1,1,0.5,24.0,50.0,120.0,4.3851196365926,0.0469,10.78,41.6429792210128
1,10,1,1,0.5,24.0,50.0,120.0,1.07082621210758,0.0469,12.47,16.6960510929207
1,10,1,1,0.5,24.0,50.0,120.0,2.17538454619051,0.0469,12.47,28.6416074480525
1,10,1,1,0.5,24.0,50.0,120.0,3.29377305028334,0.0469,12.47,52.7580507331114
1,10,1,1,0.5,24.0,50.0,120.0,4.3851196365926,0.0469,12.47,52.7459071692003
1,10,1,1,0.5,24.0,50.0,120.0,5.50603804983358,0.0469,12.47,54.1223464064046
1,10,1,1,0.5,24.0,50.0,120.0,6.62943015201943,0.0469,12.47,48.5585702077898
1,10,1,1,0.5,24.0,50.0,120.0,7.75563326436988,0.0469,12.47,40.0054533597193
1,10,1,1,0.5,24.0,50.0,120.0,8.86890572996311,0.0469,12.47,28.4635018440226
1,10,1,1,0.5,24.0,50.0,120.0,9.98959926239093,0.0469,12.47,24.9283754610056
1,10,1,1,0.5,24.0,50.0,120.0,11.0962377439956,0.0469,12.47,22.7809885760547
1,10,1,1,0.5,24.0,10.0,120.0,6.0,0.0469,12.47,19.13
1,10,1,1,0.5,24.0,50.0,120.0,6.0,0.0469,12.47,53.14
1,10,1,1,0.5,24.0,10.0,120.0,6.0,0.0469,10.16,17.2
1,10,1,1,0.5,24.0,50.0,120.0,6.0,0.0469,10.16,31.35
1,10,1,1,0.5,4.0,50.0,120.0,6.0,0.0469,12.47,58.5
1,10,1,1,0.5,24.0,50.0,120.0,6.0,0.0469,12.47,57.84
1,10,1,1,0.5,30.0,50.0,120.0,6.0,0.0469,12.47,55.0
1,10,1,1,0.5,40.0,50.0,120.0,6.0,0.0469,12.47,52.0
1,11,1,2,10.0,25.0,15.5,1440.0,7.0,0.08899999999999998,11.199999999999996,15.5
1,11,1,2,10.0,25.0,31.0,1440.0,7.0,0.08899999999999998,11.199999999999996,31.0
1,11,1,2,10.0,25.0,62.0,1440.0,7.0,0.08899999999999998,11.199999999999996,34.1
1,11,1,2,10.0,25.0,124.0,1440.0,7.0,0.08899999999999998,11.199999999999996,34.1
1,11,1,2,10.0,25.0,248.0,1440.0,7.0,0.08899999999999998,11.199999999999996,34.1
1,11,1,2,10.0,15.0,62.0,1440.0,7.0,0.08899999999999998,11.199999999999996,31.6
1,11,1,2,10.0,35.0,62.0,1440.0,7.0,0.08899999999999998,11.199999999999996,34.8
1,11,1,2,10.0,25.0,31.0,10.0,7.0,0.0469,11.199999999999996,20.0
1,11,1,2,10.0,25.0,31.0,30.0,7.0,0.0469,11.199999999999996,28.0
1,11,1,2,10.0,25.0,31.0,60.0,7.0,0.0469,11.199999999999996,32.0
1,11,1,2,10.0,25.0,31.0,180.0,7.0,0.0469,11.199999999999996,34.0
1,11,1,2,10.0,25.0,31.0,1440.0,4.0,0.08899999999999998,11.199999999999996,12.0
1,11,1,2,10.0,25.0,31.0,1440.0,5.0,0.08899999999999998,11.199999999999996,22.0
1,11,1,2,10.0,25.0,31.0,1440.0,6.0,0.08899999999999998,11.199999999999996,34.0
1,11,1,2,10.0,25.0,31.0,1440.0,7.0,0.08899999999999998,11.199999999999996,30.0
1,11,1,2,10.0,25.0,31.0,1440.0,8.0,0.08899999999999998,11.199999999999996,23.0
1,11,1,2,10.0,25.0,31.0,1440.0,9.0,0.08899999999999998,11.199999999999996,12.0
1,11,1,2,10.0,25.0,31.0,1440.0,10.0,0.08899999999999998,11.199999999999996,8.0
1,11,1,2,14.0,25.0,4.0,1440.0,7.0,0.08899999999999998,11.199999999999996,4.0
1,11,1,0,10.0,25.0,26.4,180.0,7.27,0.12000000000000008,94.23859459459457,26.4
1,12,0,0,1.0,25.0,25.0,1440.0,3.0,0.089,35.2,45.0
1,12,0,0,1.0,25.0,50.0,1440.0,3.0,0.089,35.2,85.0
1,12,0,0,1.0,25.0,100.0,1440.0,3.0,0.089,35.2,165.0
1,12,0,0,1.0,25.0,200.0,1440.0,3.0,0.089,35.2,188.0
1,12,0,0,1.0,25.0,300.0,1440.0,3.0,0.089,35.2,193.0
1,12,0,0,1.0,25.0,400.0,1440.0,3.0,0.089,35.2,194.0
1,12,0,0,1.0,25.0,500.0,1440.0,3.0,0.089,35.2,195.3
1,12,0,0,1.0,25.0,50.0,10.0,3.0,0.089,35.2,36.0
1,12,0,0,1.0,25.0,50.0,30.0,3.0,0.089,35.2,59.0
1,12,0,0,1.0,25.0,50.0,60.0,3.0,0.089,35.2,72.0
1,12,0,0,1.0,25.0,50.0,100.0,3.0,0.089,35.2,79.0
1,12,0,0,1.0,25.0,50.0,150.0,3.0,0.089,35.2,82.0
1,12,0,0,1.0,25.0,50.0,210.0,3.0,0.089,35.2,48.0
1,12,0,0,1.0,25.0,100.0,10.0,3.0,0.089,35.2,42.0
1,12,0,0,1.0,25.0,100.0,30.0,3.0,0.089,35.2,69.0
1,12,0,0,1.0,25.0,100.0,60.0,3.0,0.089,35.2,83.0
1,12,0,0,1.0,25.0,100.0,100.0,3.0,0.089,35.2,89.0
1,12,0,0,1.0,25.0,100.0,150.0,3.0,0.089,35.2,92.0
1,12,0,0,1.0,25.0,100.0,210.0,3.0,0.089,35.2,94.0
1,12,0,0,1.0,25.0,100.0,300.0,3.0,0.089,35.2,95.0
1,12,0,0,1.0,25.0,100.0,1440.0,3.0,0.089,35.2,195.3
1,12,0,0,1.0,25.0,100.0,1440.0,4.0,0.089,35.2,85.0
1,12,0,0,1.0,25.0,100.0,1440.0,5.0,0.089,35.2,78.0
1,12,0,0,1.0,25.0,100.0,1440.0,6.0,0.089,35.2,72.0
1,12,0,0,1.0,25.0,100.0,1440.0,7.0,0.089,35.2,66.0
1,12,0,0,1.0,25.0,100.0,1440.0,8.0,0.089,35.2,62.0
1,12,0,0,1.0,25.0,100.0,1440.0,9.0,0.089,35.2,56.0
1,12,0,0,1.0,25.0,100.0,1440.0,10.0,0.089,35.2,50.0
1,12,0,0,1.0,25.0,100.0,1440.0,11.0,0.089,35.2,46.0
1,13,0,0,10.0,20.0,10.0,1440.0,4.0,0.08899999999999998,35.20000000000001,11.4
1,13,0,0,10.0,20.0,10.0,1440.0,6.0,0.08899999999999998,10.78,9.9
1,13,0,0,10.0,20.0,10.0,1440.0,7.0,0.08899999999999998,35.2,8.2
1,13,0,0,10.0,20.0,10.0,1440.0,8.0,0.08899999999999998,35.2,3.9
1,13,0,0,10.0,20.0,10.0,1440.0,10.0,0.08899999999999998,35.2,2.2
1,13,0,0,10.0,25.0,10.0,5.0,7.0,0.029,10.78,2.5
1,13,0,0,10.0,25.0,10.0,10.0,7.0,0.029,10.78,4.0
1,13,0,0,10.0,25.0,10.0,20.0,7.0,0.029,10.78,5.5
1,13,0,0,10.0,25.0,10.0,40.0,7.0,0.03911111111111111,10.78,6.5
1,13,0,0,10.0,25.0,10.0,60.0,7.0,0.029,10.78,7.0
1,13,0,0,10.0,25.0,10.0,120.0,7.0,0.029,10.78,7.3
1,13,0,0,10.0,25.0,10.0,240.0,7.0,0.029,10.78,7.4
1,13,0,0,10.0,25.0,10.0,1440.0,7.0,0.08899999999999998,35.2,7.43
1,13,0,0,10.0,25.0,50.0,1440.0,7.0,0.08899999999999998,35.2,11.44
1,13,0,0,10.0,35.0,10.0,1440.0,7.0,0.08899999999999998,35.2,7.9
1,13,0,0,10.0,35.0,50.0,1440.0,7.0,0.08899999999999998,35.2,21.15
1,13,0,0,10.0,20.0,1.0,2880.0,7.0,0.08899999999999998,35.2,2.0
1,13,0,0,10.0,20.0,2.5,2880.0,7.0,0.08899999999999998,35.2,4.0
1,13,0,0,10.0,20.0,5.0,2880.0,7.0,0.08899999999999998,35.2,5.5
1,13,0,0,10.0,20.0,10.0,2880.0,7.0,0.08899999999999998,35.2,8.2
1,13,0,0,10.0,20.0,25.0,2880.0,7.0,0.08899999999999998,35.2,15.0
1,13,0,0,10.0,20.0,50.0,2880.0,7.0,0.08899999999999998,35.2,22.0
1,13,0,0,10.0,20.0,100.0,2880.0,7.0,0.08899999999999998,35.2,35.0
1,13,0,0,10.0,20.0,250.0,2880.0,7.0,0.08899999999999998,35.2,48.0
1,13,0,0,10.0,20.0,500.0,2880.0,7.0,0.08899999999999998,35.2,56.0
1,13,0,0,10.0,20.0,1000.0,2880.0,7.0,0.08899999999999998,35.2,62.5
1,13,0,0,10.0,20.0,10.0,1440.0,7.0,0.08899999999999998,35.2,4.98
1,14,1,1,1.0,25.0,100.0,720.0,5.4,5.558,90.045,72.42
1,14,1,1,1.0,25.0,50.0,720.0,5.4,5.558,90.045,76.0
1,14,1,1,1.0,35.0,100.0,720.0,5.4,5.558,90.045,77.0
1,14,1,1,1.0,45.0,100.0,720.0,5.4,5.558,90.045,82.0
1,14,1,1,0.1,25.0,100.0,720.0,5.4,5.558,90.045,52.0
1,14,1,1,0.5,25.0,100.0,720.0,5.4,5.558,90.045,60.5
1,14,1,1,1.5,25.0,100.0,720.0,5.4,5.558,90.045,58.0
1,14,1,1,2.0,25.0,100.0,720.0,5.4,5.558,90.045,46.0
1,14,1,1,1.0,25.0,100.0,120.0,5.4,5.558,90.045,58.3
1,14,1,1,1.0,25.0,100.0,240.0,5.4,5.558,90.045,65.0
1,14,1,1,1.0,25.0,100.0,480.0,5.4,5.558,90.045,70.0
1,14,1,1,1.0,25.0,100.0,720.0,3.0,5.558,90.045,80.0
1,14,1,1,1.0,25.0,100.0,720.0,4.0,5.558,90.045,77.0
1,14,1,1,1.0,25.0,100.0,720.0,5.0,5.558,90.045,72.0
1,14,1,1,1.0,25.0,100.0,720.0,6.0,5.558,90.045,70.0
1,14,1,1,1.0,25.0,100.0,720.0,7.0,5.558,90.045,68.0
1,14,1,1,1.0,25.0,100.0,720.0,8.0,5.558,90.045,65.0
1,14,1,1,1.0,25.0,100.0,720.0,9.0,5.558,90.045,52.0
1,14,1,1,1.0,25.0,100.0,720.0,10.0,5.558,90.045,57.0
1,14,1,1,1.0,25.0,100.0,720.0,11.0,5.558,90.045,50.0
1,14,1,1,1.0,25.0,200.0,720.0,5.4,5.558,90.045,85.0
1,14,1,1,1.0,25.0,300.0,720.0,5.4,5.558,90.045,95.0
1,14,1,1,1.0,25.0,400.0,720.0,5.4,5.558,90.045,105.0
1,14,1,1,1.0,25.0,500.0,720.0,5.4,5.558,90.045,113.3
1,14,1,1,1.0,35.0,500.0,720.0,5.4,5.558,90.045,116.1
1,14,1,1,1.0,45.0,500.0,720.0,5.4,5.558,90.045,123.5
1,14,1,1,1.0,25.0,1.0,720.0,5.4,5.558,90.045,5.0
1,14,1,1,1.0,25.0,10.0,720.0,5.4,5.558,90.045,25.0
1,15,1,1,1.0,25.0,100.0,720.0,5.4,9.023,38.56,18.5
1,15,1,1,1.0,25.0,50.0,720.0,5.4,9.023,38.56,22.0
1,15,1,1,1.0,35.0,100.0,720.0,5.4,9.023,38.56,20.0
1,15,1,1,1.0,45.0,100.0,720.0,5.4,9.023,38.56,21.5
1,16,1,1,1.0,25.0,100.0,720.0,5.4,6.081,76.879,51.5
1,16,1,1,1.0,25.0,50.0,720.0,5.4,6.081,76.879,65.0
1,16,1,1,1.0,35.0,100.0,720.0,5.4,6.081,76.879,55.0
1,16,1,1,1.0,45.0,100.0,720.0,5.4,6.081,76.879,58.0
1,17,1,1,1.5,22.0,48.0,10.0,5.4,0.2056,21.994,15.0
1,17,1,1,1.5,22.0,48.0,20.0,5.4,0.2056,21.994,20.0
1,17,1,1,1.5,22.0,48.0,30.0,5.4,0.2056,21.994,22.5
1,17,1,1,1.5,22.0,48.0,40.0,5.4,0.2056,21.994,24.0
1,17,1,1,1.5,22.0,48.0,60.0,5.4,0.2056,21.994,25.5
1,17,1,1,1.5,22.0,48.0,120.0,5.4,0.2056,21.994,26.5
1,17,1,1,1.5,22.0,48.0,180.0,5.4,0.2056,21.994,27.0
1,17,1,1,1.5,22.0,15.0,1440.0,4.7,0.08899999999999998,21.994,11.0
1,17,1,1,1.5,22.0,45.0,1440.0,4.7,0.08899999999999998,21.994,26.0
1,17,1,1,1.5,22.0,80.0,1440.0,4.7,0.08899999999999998,21.994,46.0
1,17,1,1,1.5,22.0,200.0,1440.0,4.7,0.08899999999999998,21.994,68.0
1,17,1,1,1.5,22.0,350.0,1440.0,4.7,0.08899999999999998,21.994,78.0
1,17,1,1,1.5,22.0,516.0,1440.0,4.7,0.08899999999999998,21.994,87.0
1,17,1,1,2.0,22.0,48.0,180.0,3.0,0.0469,21.994,18.0
1,17,1,1,2.0,22.0,48.0,180.0,4.0,0.0469,21.994,20.5
1,17,1,1,2.0,22.0,48.0,180.0,5.0,0.0469,21.994,19.0
1,17,1,1,2.0,22.0,48.0,180.0,6.0,0.0469,21.994,18.5
1,17,1,1,2.0,22.0,48.0,180.0,7.0,0.0469,21.994,18.0
1,17,1,1,2.0,22.0,48.0,180.0,8.0,0.0469,21.994,18.5
1,17,1,1,2.0,22.0,48.0,180.0,10.0,0.0469,21.994,19.0
1,17,1,1,2.0,22.0,48.0,180.0,5.4,0.0469,21.994,18.5
1,17,1,1,2.0,22.0,48.0,180.0,5.4,0.0469,21.994,20.0
1,17,1,1,2.0,22.0,48.0,180.0,5.4,0.0469,21.994,20.5
1,17,1,1,2.0,22.0,48.0,180.0,5.4,0.0469,21.994,17.5
1,17,1,1,2.0,22.0,48.0,180.0,5.4,0.0469,21.994,19.5
1,17,1,1,2.0,22.0,48.0,180.0,5.4,0.0469,21.994,15.5
1,18,1,1,1.5,22.0,48.0,10.0,5.4,0.2056,21.994,15.0
1,18,1,1,1.5,22.0,48.0,20.0,5.4,0.2056,21.994,20.0
1,18,1,1,1.5,22.0,48.0,30.0,5.4,0.2056,21.994,22.0
1,18,1,1,1.5,22.0,48.0,40.0,5.4,0.2056,21.994,23.5
1,18,1,1,1.5,22.0,48.0,60.0,5.4,0.2056,21.994,24.5
1,18,1,1,1.5,22.0,48.0,120.0,5.4,0.2056,21.994,25.0
1,18,1,1,1.5,22.0,48.0,180.0,5.4,0.2056,21.994,26.0
1,18,0,0,1.0,25.0,25.0,60.0,3.0,0.08678260869565217,0.15,14.286
1,18,0,0,1.0,25.0,50.0,60.0,3.0,0.08678260869565217,0.15,22.727
1,18,0,0,1.0,25.0,75.0,60.0,3.0,0.08678260869565217,0.15,26.471
1,18,0,0,1.0,25.0,100.0,60.0,3.0,0.068875,0.15,28.571
1,18,0,0,1.0,25.0,150.0,60.0,3.0,0.068875,0.15,30.0
1,18,0,0,1.0,25.0,200.0,60.0,3.0,0.068875,0.15,30.769
1,18,0,0,1.0,25.0,250.0,60.0,3.0,0.068875,0.15,31.25
1,18,0,0,1.0,25.0,300.0,60.0,3.0,0.068875,0.15,31.579
1,18,0,0,1.0,40.0,100.0,60.0,3.0,0.068875,0.15,25.0
1,18,0,0,1.0,50.0,100.0,60.0,3.0,0.068875,0.15,22.0
1,18,0,0,1.0,60.0,100.0,60.0,3.0,0.068875,0.15,19.0
1,18,0,0,1.0,25.0,100.0,60.0,2.0,0.068875,0.15,35.0
1,18,0,0,1.0,25.0,100.0,60.0,4.0,0.068875,0.15,55.0
1,18,0,0,1.0,25.0,100.0,60.0,5.0,0.068875,0.15,38.0
1,18,0,0,1.0,25.0,100.0,60.0,6.0,0.068875,0.15,28.0
1,18,0,0,1.0,25.0,100.0,60.0,7.0,0.068875,0.15,20.0
1,18,0,0,0.25,25.0,100.0,60.0,3.0,0.068875,0.15,15.0
1,18,0,0,0.5,25.0,100.0,60.0,3.0,0.068875,0.15,22.0
1,18,0,0,2.0,25.0,100.0,60.0,3.0,0.029,0.15,30.0
1,18,0,0,3.0,25.0,100.0,60.0,3.0,0.029,0.15,31.0
1,18,0,0,4.0,25.0,100.0,60.0,3.0,0.029,0.15,31.5
1,18,0,0,5.0,25.0,100.0,60.0,3.0,0.029,0.15,32.0
1,19,0,0,0.8,20.0,9.3,2880.0,4.0,0.08899999999999998,13.628999999999998,11.0
1,19,0,0,0.8,20.0,9.3,2880.0,5.0,0.08899999999999998,13.628999999999998,10.2
1,19,0,0,0.8,20.0,9.3,2880.0,6.0,0.08899999999999998,13.628999999999998,9.0
1,19,0,0,0.8,20.0,9.3,2880.0,7.0,0.08899999999999998,13.628999999999998,7.8
1,19,0,0,0.8,20.0,9.3,2880.0,8.0,0.08899999999999998,13.628999999999998,5.5
1,19,0,0,0.8,20.0,9.3,2880.0,9.0,0.08899999999999998,13.628999999999998,3.5
1,19,0,0,0.8,20.0,9.3,2880.0,10.0,0.08899999999999998,13.628999999999998,2.0
1,19,0,0,0.04,20.0,9.3,2880.0,7.0,0.016000000000000007,13.628999999999998,71.7
1,19,0,0,0.08,20.0,9.3,2880.0,7.0,0.016000000000000007,13.628999999999998,60.0
1,19,0,0,0.16,20.0,9.3,2880.0,7.0,0.016000000000000007,13.628999999999998,55.0
1,19,0,0,0.24,20.0,9.3,2880.0,7.0,0.016000000000000007,13.628999999999998,45.0
1,19,0,0,0.32,20.0,9.3,2880.0,7.0,0.016000000000000007,13.628999999999998,38.0
1,19,0,0,0.4,20.0,9.3,2880.0,7.0,0.08899999999999998,13.628999999999998,32.0
1,19,0,0,0.48,20.0,9.3,2880.0,7.0,0.08899999999999998,13.628999999999998,27.0
1,19,0,0,0.56,20.0,9.3,2880.0,7.0,0.08899999999999998,13.628999999999998,23.0
1,19,0,0,0.64,20.0,9.3,2880.0,7.0,0.08899999999999998,13.628999999999998,20.0
1,19,0,0,0.72,20.0,9.3,2880.0,7.0,0.08899999999999998,13.628999999999998,17.0
1,19,0,0,0.8,20.0,9.3,2880.0,7.0,0.08899999999999998,13.628999999999998,15.0
1,19,0,0,0.8,20.0,9.76,5.0,7.0,0.08678260869565217,13.628999999999998,4.5
1,19,0,0,0.8,20.0,9.76,10.0,7.0,0.08678260869565217,13.628999999999998,6.2
1,19,0,0,0.8,20.0,9.76,20.0,7.0,0.08678260869565217,13.628999999999998,7.5
1,19,0,0,0.8,20.0,9.76,40.0,7.0,0.08678260869565217,13.628999999999998,8.7
1,19,0,0,0.8,20.0,9.76,60.0,7.0,0.08678260869565217,13.628999999999998,9.2
1,19,0,0,0.8,20.0,9.76,120.0,7.0,0.08678260869565217,13.628999999999998,9.5
1,19,0,0,0.8,20.0,9.76,180.0,7.0,0.08678260869565217,13.628999999999998,9.6
1,19,0,0,0.8,20.0,9.76,240.0,7.0,0.08678260869565217,13.628999999999998,9.6
1,19,0,0,0.8,20.0,9.76,420.0,7.0,0.08678260869565217,13.628999999999998,9.6
1,19,0,0,0.8,20.0,9.76,1440.0,7.0,0.08899999999999998,13.628999999999998,9.6
1,19,0,0,0.8,20.0,9.76,2880.0,7.0,0.08899999999999998,13.628999999999998,9.6
1,19,0,0,0.8,20.0,0.1,1440.0,7.0,0.08899999999999998,13.628999999999998,2.5
1,19,0,0,0.8,20.0,0.5,1440.0,7.0,0.08899999999999998,13.628999999999998,5.0
1,19,0,0,0.8,20.0,1.0,1440.0,7.0,0.08899999999999998,13.628999999999998,7.0
1,19,0,0,0.8,20.0,2.0,1440.0,7.0,0.08899999999999998,13.628999999999998,10.0
1,19,0,0,0.8,20.0,5.0,1440.0,7.0,0.08899999999999998,13.628999999999998,15.0
1,19,0,0,0.8,20.0,10.0,1440.0,7.0,0.08899999999999998,13.628999999999998,20.0
1,19,0,0,0.8,20.0,20.0,1440.0,7.0,0.08899999999999998,13.628999999999998,26.0
1,19,0,0,0.8,20.0,30.0,1440.0,7.0,0.08899999999999998,13.628999999999998,30.0
1,19,0,0,0.8,20.0,50.0,1440.0,7.0,0.08899999999999998,13.628999999999998,34.0
1,19,0,0,0.8,20.0,75.0,1440.0,7.0,0.08899999999999998,13.628999999999998,36.0
1,19,0,0,0.8,20.0,100.0,1440.0,7.0,0.08899999999999998,13.628999999999998,38.0
1,19,0,0,0.8,20.0,500.0,1440.0,7.0,0.08899999999999998,13.628999999999998,40.0
1,19,0,0,0.8,25.0,9.3,1440.0,7.0,0.08899999999999998,13.628999999999998,9.6
1,19,0,0,0.8,35.0,9.3,1440.0,7.0,0.08899999999999998,13.628999999999998,9.0
1,19,0,0,0.8,45.0,9.3,1440.0,7.0,0.08899999999999998,13.628999999999998,8.4
1,20,0,0,1.0,22.0,20.0,1440.0,8.5,0.08899999999999998,13.628999999999998,25.0
